Repository: tpwls9494/SKN09-FINAL-3Team

# SK Networks AI CAMP 9기 - FINAL 3Team: PASS

- **주제:** AI 활용 애플리케이션 개발  
- **개발 기간:** 2025.04.23 ~ 2025.06.20  

---

## 📌 목차

### 1️. 팀 소개

### 2️. 프로젝트 개요  
- 서비스 정의  
- 문제 인식 / 필요성  
- 기대 효과

### 3. 기술 스택

### 4. 시스템 아키텍처

### 5️. WBS (Work Breakdown Structure)

### 6️. 데이터 수집 및 전처리 요약

### 7. DB 연동 및 구현 코드

### 8️. 모델 선정 이유 및 성능 비교

### 9️. 테스트 계획 및 결과

### 10. 프로젝트 개선 노력

### 11. 수행 결과 및 데모 시연

### ✅ [시연 영상 바로가기](https://drive.google.com/file/d/1dyJHXgsPC0OkCOy3LDAB9vCKWf1qrwtA/view?usp=drive_link)

File: data/processed_patents_jsonl/002786_1020230043650.jsonl
{"patent_id": "10-2023-0043650", "section": "특허_기본정보", "subsection": "특허정보", "content": {"공개번호": "10-2024-0148177", "출원번호": "10-2023-0043650", "발명의 명칭": "하전 입자 제어를 기반으로 한 원자층 식각 장치 및 방법", "출원인": "주식회사 인포비온", "발명자": "김용환"}}
{"patent_id": "10-2023-0043650", "section": "청구범위", "subsection": "청구항", "claim_number": "청구항_1", "content": "플라즈마를 생성하는 플라즈마 소스;전위를 인가할 수 있는 복수 개의 그리드들로 이루어지고, 상기 플라즈마 소스의 전면에 설치되고, 그리드들에인가되는 전위들을 제어하여 상기 플라즈마 소스의 플라즈마로부터 하전 입자들을 추출하도록 구성된 그리드 어셈블리; 및상기 그리드 어셈블리로부터 추출되어 타겟 기판을 향해 비행하게 될 하전 입자에 대하여 자기장을 인가하여,하전 입자가 타겟 기판의 표면에 대하여 사전 설정된 입사각을 갖고 타겟 기판으로 경사지게 입사되도록 구성된자기장 인가 모듈;을 구비하여, 상기 그리드 어셈블리에 의해 플라즈마로부터 추출된 하전 입자들의 에너지를 제어하여 타겟 기판의 단일 원자층을 식각할 수 있도록 구성된 것을 특징으로 하는 원자층 식각 장치."}
{"patent_id": "10-2023-0043650", "section": "청구범위", "subsection": "청구항", "claim_number": "청구항_2", "content": "제1항에 있어서, 상기 자기장 인가 모듈은,마그넷 코어를 감싼 전자석, 원형 또는 사각형 타입의 Helmholtz Coil, 평판 전자석, 하나 또는 다중 마그넷 코어(Magnet Core) 및 Coil 중 하나 또는 둘 이상이 결합되어 이루어진 것을 특징으로 하는 원자층 식각 장치."}
{"patent_id": "10-2023-0043650", "section": "청구범위", "subsection": "청구항", "claim_number": "청구항_3", "content": "제1항에 있어서, 상기 자기장 인가 모듈은,자기력선이 필요한 공간의 전후, 좌우, 상부, 하부 중 하나 또는 둘 이상에 설치된 것을 특징으로 하는 원자층식각 장치."}
{"patent_id": "10-2023-0043650", "section": "청구범위", "subsection": "청구항", "claim_number": "청구항_4", "content": "제1항에 있어서, 상기 원자층 식각 장치는, 전위를 인가할 수 없는 세라믹 재질로 이루어지고, 상기 그리드 어셈블리의 전면으로부터 일정 거리 이격되어설치된 세라믹 그리드; 를 더 구비하여, 상기 그리드 어셈블리 및 세라믹 그리드에 의해 플라즈마로부터 추출된 하전 입자들이 타겟 기판을 원자층 식각할 수 있도록 구성된 것을 특징으로 하는 원자층 식각 장치."}
{"patent_id": "10-2023-0043650", "section": "청구범위", "subsection": "청구항", "claim_number": "청구항_5", "content": "제4항에 있어서, 상기 원자층 식각 장치는,상기 세라믹 그리드의 일측 표면에 장착되되, 세라믹 그리드의 그리드 홀로부터 일정 거리 이격되도록 배치된금속 박막층;을 더 구비하고,상기 금속 박박층에 추가적인 전위를 부가하여 세라믹 그리드로부터 나온 하전 입자의 전위를 제어할 수 있도록구성된 것을 특징으로 하는 원자층 식각 장치."}
{"patent_id": "10-2023-0043650", "section": "청구범위", "subsection": "청구항", "claim_number": "청구항_6", "content": "제1항에 있어서, 상기 그리드 어셈블리는,플라즈마와 인접한 위치에 배치되어 플라즈마의 하전 입자들에게 에너지를 부여하도록 구성된 빔 그리드; 및상기 빔 그리드로부터 일정 거리 이격되어 배치되고 빔 그리드로부터 하전 입자들을 추출 및 가속시키도록 구성공개특허 10-2024-0148177-3-된 가속 그리드; 를 구비하고, 상기 빔 그리드 및 가속 그리드의 그리드 홀들은 서로 정렬 배치되고, 상기 빔 그리드 및 가속 그리드의 그리드 홀들을 통해 플라즈마로부터 하전 입자들이 추출되는 것을 특징으로 하는 원자층 식각 장치."}
{"patent_id": "10-2023-0043650", "section": "청구범위", "subsection": "청구항", "claim_number": "청구항_7", "content": "제6항에 있어서, 상기 그리드 어셈블리는,상기 가속 그리드로부터 일정 거리 이격되어 배치되고, 가속 그리드로부터 추출된 하전 입자들을 감속시키도록구성된 감속 그리드;를 더 구비하고, 상기 빔 그리드, 가속 그리드 및 감속 그리드의 그리드 홀들은 서로 정렬 배치되고, 상기 빔 그리드, 가속 그리드 및 감속 그리드의 그리드 홀들을 통해 플라즈마로부터 하전 입자들이 추출되는 것을 특징으로 하는 원자층식각 장치."}
{"patent_id": "10-2023-0043650", "section": "청구범위", "subsection": "청구항", "claim_number": "청구항_8", "content": "제4항에 있어서, 상기 원자층 식각 장치는, 상기 그리드 어셈블리로부터 추출된 이온빔의 직진성을 향상시키기 위하여, 상기 그리드 어셈블리와 세라믹 그리드의 사이에 하나 또는 둘 이상의 추가의 그리드;를 더 구비하는 것을 특징으로 하는 원자층 식각 장치."}
{"patent_id": "10-2023-0043650", "section": "청구범위", "subsection": "청구항", "claim_number": "청구항_9", "content": "제7항 및 제8항 중 어느 한 항에 있어서, 상기 감속 그리드 또는 추가즤 그리드는 자기장을 차폐할 수 있는 뮤메탈(μ-metal) 또는 자기장을 차폐할 수 있는 자성체 물질로 이루어진 것을 특징으로 하는 원자층 식각 장치."}
{"patent_id": "10-2023-0043650", "section": "청구범위", "subsection": "청구항", "claim_number": "청구항_10", "content": "제1항, 제7항 및 제8항 중 어느 한 항에 있어서, 상기 그리드 어셈블리에 포함된 그리드들 및 추가의 그리드는,전도성을 갖는 금속, Si, SiC, Si3N4, Graphite 중 하나의 물질로 이루어진 것을 특징으로 하는 원자층 식각 장치."}
{"patent_id": "10-2023-0043650", "section": "청구범위", "subsection": "청구항", "claim_number": "청구항_11", "content": "제1항에 있어서, 상기 플라즈마 소스로 공급되는 가스는, 타겟 기판의 원자층 식각을 위하여 요구되는 에너지에 따라, He, Ne, Ar, Kr, Xe 중의 하나의 가스를 사용하는것을 특징으로 하는 원자층 식각 장치."}
{"patent_id": "10-2023-0043650", "section": "청구범위", "subsection": "청구항", "claim_number": "청구항_12", "content": "제1항에 있어서, 상기 원자층 식각 장치는, 타겟 기판을 극저온 냉각시키도록 구성된 기판 냉각 모듈;을 더 구비하는 것을 특징으로 하는 원자층 식각장치."}
{"patent_id": "10-2023-0043650", "section": "청구범위", "subsection": "청구항", "claim_number": "청구항_13", "content": "플라즈마를 생성하는 플라즈마 소스;전위를 인가할 수 있는 복수 개의 그리드들로 이루어지고, 상기 플라즈마 소스의 전면에 설치되고, 그리드들에인가되는 전위들을 제어하여 상기 플라즈마 소스의 플라즈마로부터 하전 입자들을 추출하도록 구성된 그리드 어셈블리; 및전위를 인가할 수 없는 세라믹 재질로 이루어지고, 상기 그리드 어셈블리의 전면으로부터 일정 거리 이격되어설치된 세라믹 그리드; 을 구비하여, 상기 그리드 어셈블리 및 세라믹 그리드에 의해 플라즈마로부터 추출된 하전 입자들이 타겟 기판을 원자층 식각할 수 있도록 구성된 것을 특징으로 하는 원자층 식각 장치.공개특허 10-2024-0148177-4-청구항 14 제13항에 있어서, 상기 원자층 식각 장치는,상기 세라믹 그리드의 일측 표면에 장착되되, 세라믹 그리드의 그리드 홀로부터 일정 거리 이격되도록 배치된금속 박막층;을 더 구비하고,금속 박박층에 추가적인 전위를 부가하여 세라믹 그리드로부터 나온 하전 입자의 전위를 제어할 수 있도록 구성된 것을 특징으로 하는 원자층 식각 장치."}
{"patent_id": "10-2023-0043650", "section": "청구범위", "subsection": "청구항", "claim_number": "청구항_15", "content": "제13항에 있어서, 상기 그리드 어셈블리는,플라즈마와 인접한 위치에 배치되어 플라즈마의 하전 입자들에게 에너지를 부여하도록 구성된 빔 그리드; 및상기 빔 그리드로부터 일정 거리 이격되어 배치되고 빔 그리드로부터 하전 입자들을 추출 및 가속시키도록 구성된 가속 그리드; 를 구비하고, 상기 빔 그리드 및 가속 그리드의 그리드 홀들은 서로 정렬 배치되고, 상기 빔 그리드 및 가속 그리드의 그리드 홀들을 통해 플라즈마로부터 하전 입자들이 추출되는 것을 특징으로 하는 원자층 식각 장치."}
{"patent_id": "10-2023-0043650", "section": "청구범위", "subsection": "청구항", "claim_number": "청구항_16", "content": "제13항에 있어서, 상기 그리드 어셈블리는,상기 가속 그리드로부터 일정 거리 이격되어 배치되고, 가속 그리드로부터 추출된 하전 입자들을 감속시키도록구성된 감속 그리드;를 더 구비하고, 상기 빔 그리드, 가속 그리드 및 감속 그리드의 그리드 홀들은 서로 정렬 배치되고, 상기 빔 그리드, 가속 그리드 및 감속 그리드의 그리드 홀들을 통해 플라즈마로부터 하전 입자들이 추출되는 것을 특징으로 하는 원자층식각 장치."}
{"patent_id": "10-2023-0043650", "section": "청구범위", "subsection": "청구항", "claim_number": "청구항_17", "content": "타겟 기판의 표면에 반응성 래디컬을 흡착시켜 타겟 기판에 표면층 화합물을 만드는 흡착(Adsorption) 단계, 흡착후 반응하지 않고 남아 있는 잔여 반응물을 제거하는 1차 퍼징(Purging) 단계, 이온빔을 이용하여 타겟 기판의 표면의 표면층 화합물을 식각하는 탈착(Desorption) 단계, 및 타겟 기판의 표면으로부터 탈착된 물질을 제거하는 2차 퍼징(Purging) 단계를 구비하여 타겟 기판의 표면에 대한 원자층 식각 방법에 있어서, 상기 탈착 단계는,플라즈마로부터 추출되어 타겟 기판의 표면으로 입사되는 이온빔의 비행 공간에 소정 방향의 자기장을인가하여, 이온빔이 타겟 기판의 표면에 대하여 사전 설정된 입사각을 갖고 타겟 기판의 표면으로 경사지게 입사되도록 구성된 것을 특징으로 하는 원자층 식각 방법."}
{"patent_id": "10-2023-0043650", "section": "청구범위", "subsection": "청구항", "claim_number": "청구항_18", "content": "제17항에 있어서, 상기 탈착 단계는,인가되는 자기장의 방향을 전후 또는 좌우 또는 전후좌우로 변경시키면서 이온빔이 타겟 기판의 표면으로 경사지게 입사되도록 하여, 타겟 기판의 표면이 균일하게 식각되도록 하는 것을 특징으로 하는 원자층 식각 방법."}
{"patent_id": "10-2023-0043650", "section": "청구범위", "subsection": "청구항", "claim_number": "청구항_19", "content": "제17항에 있어서, 상기 흡착 단계는,타겟 기판의 표면으로 전자빔을 조사하되, 플라즈마로부터 추출되어 타겟 기판의 표면으로 입사되는 상기 전자빔의 비행 공간에 소정 방향의 자기장을 인가하여, 전자빔이 타겟 기판의 표면에 대하여 사전 설정된 입사각을갖고 타겟 기판의 표면으로 경사지게 입사되도록 구성되어, 타겟 기판의 표면 온도를 상승시키는 것을 특징으로하는 원자층 식각 방법.공개특허 10-2024-0148177-5-청구항 20 제19항에 있어서, 상기 흡착 단계는, 상기 자기장을 전자빔 낙하 공간에 수직으로 전후좌우로 바꾸어 주면서 인가하여, 타겟 기판의 표면 온도를 균일하게 상승시키는 것을 특징으로 하는 원자층 식각 방법."}
{"patent_id": "10-2023-0043650", "section": "청구범위", "subsection": "청구항", "claim_number": "청구항_21", "content": "제19항에 있어서, 상기 흡착 단계는,상기 타겟 기판을 영하 온도 이하의 극저온 냉각시킴과 동시에 타겟 기판의 표면으로 전자빔을 경사지게 조사하여, 타겟 기판의 표면 온도만을 상승시키고 이로부터 표면 원자만의 결합에 의한 표면 화합물을 형성하는 것을특징으로 하는 원자층 식각 방법."}
{"patent_id": "10-2023-0043650", "section": "발명의_설명", "subsection": "요약", "paragraph": 1, "content": "본 발명은 원자층 식각 장치 및 방법에 관한 것이다. 상기 원자층 식각 장치는, 플라즈마 소스; 전위를 인가할 수 있는 복수 개의 그리드들로 이루어지고, 상기 플라즈마 소스의 전면에 설치되고, 그리드들에 인가되는 전위들 을 제어하여 상기 플라즈마 소스의 플라즈마로부터 하전 입자들을 추출하도록 구성된 그리드 어셈블리; 전위를 (뒷면에 계속)"}
{"patent_id": "10-2023-0043650", "section": "발명의_설명", "subsection": "기술분야", "paragraph": 1, "content": "본 발명은 원자층 식각 장치 및 방법에 관한 것으로서, 더욱 구체적으로는 이온충돌에 의한 식각 깊이(etch depth)를 낮추거나 전자나 이온의 에너지를 조절하기 위하여 자기장과 전기장을 이용하여 하전 입자를 제어하면 서 원자층 식각을 하는 것을 특징으로 하는 원자층 식각 장치 및 방법에 관한 것이다."}
{"patent_id": "10-2023-0043650", "section": "발명의_설명", "subsection": "배경기술", "paragraph": 1, "content": "4차 산업혁명 시대에서, 반도체는 스마트기기, 인공지능, 5G, IoT, vehicle 등에 탑재되는 주요 부품으로 주목 받고 있으며, 반도체 소형화 기술 또한 발전되어 왔다. 이에 따라, 한정된 공간에 얼마나 많은 소자를 구현할 수 있는가는 더욱 중요한 쟁점이 되었다. 따라서, Moore's law에 따라 반도체 제조공정은 선폭을 줄이고 고집적 화하는 방향으로 발전되었으며, 저전력/고성능 시스템 반도체에 대한 개발이 더욱 가속화되고 있다. 미세공정으로 만든 반도체는 좁은 면적에 더 많은 transistor가 밀집되어 있어 전자가 이동하는 거리와 시간이 줄어들게 되고, 그 결과 더 빠르게 작동하며 에너지 소모도 적다. Transistor critical dimension의 scale down에 따라 pattern의 종횡비 증가와 patterning 공정 중 발생하는 pattern damage가 문제점으로 부각되었으 며, 그 결과 미세 etching 공정에 대한 요구가 증가하고 있다. 이러한 산업계의 요구에 따라, 삼성, TSMC, 인텔 등의 기업에서는 최근 삼성이 양산을 시작한 3nm 공정보다 더 욱 미세한 2nm 공정 진입을 위한 기술개발에 박차를 가하고 있다. 이로 인해, damage free etching 기술에 대한 수요는 더욱 증가하고 있는 실정이다. 반도체 제조 공정에 사용되는 식각 방법으로는, 화학적 식각(Chemical Etching), 스퍼터 식각(Sputter Etching), 반응성 이온 식각(Reactive Ion Etching; 이하 'RIE'라 한다.), 원자층 식각(Atomic Layer Etching; 이하 'ALE'라 한다.)등이 있다. 화학적 식각(Chemical Etching)은 압력이 높을수록 이온에 비해 radical 밀도가 높아져 발생되는 화학적 반응에 의한 식각이 일어난다. 화학적 식각은 화학 반응을 통해 특정 물질과 반응시켜 공정을 진행시킬 수 있어서, selectivity가 매우 좋다. 하지만, 등방성으로 식각됨에 따라 식각 방향 조절이 어렵고, 그 결과 언더컷(under cut) 현상을 유발하게 된다. 스퍼터 식각(Sputter Etching)은 이온을 가속시켜 고에너지 이온과 타겟 기판을 충돌시키는 물리적 식각 방법으 로서, 압력이 낮을수록 radical 대비 ion 충돌에 의한 sputter etching 효율이 높아진다. 스퍼터 식각은 직진성 을 갖는 ion의 입사각을 조절하여 원하는 방향으로 식각 공정을 제어할 수 있는 장점이 있다. 하지만, 스퍼터 식각은 특정 물질과 화학반응을 일으키는 공정없이 직접 물리적 충돌에 의해 etching이 일어나기 때문에, selectivity가 좋지 않은 단점이 있다. 반응성 이온 식각(RIE)는 Chemical etching 방법과 sputter etching 방법을 결합하여 두 방식의 단점을 보완한 공정으로서, 반응성이 좋은 radical은 박막물질과 화학반응을 일으키고 ion은 화합물과 충돌해 하부 결합을 끊 어내고 식각반응을 발생시킨다. RIE는 빠른 이방성 식각과 높은 selectivity를 갖고 있으나, ion과 radical이 동시에 식각 반응에 영향을 미치기 때문에 식각 면적에 따른 진행 깊이의 차이가 발생하는 단점이 있다. 또한,RIE는 식각을 위하여 가속된 ion을 사용하기 때문에 타겟 물질만 제거하기 어려워 소자에 손상을 유발하게 되는 단점이 있다. 한편, 최근 반도체 공정에서 원자 단위의 공정 정밀도가 필요해짐에 따라, 식각 과정에서도 기판 손상이 발생되 지 않도록 하여 소자의 신뢰성 및 생산 수율을 향상시킬 수 있는 미세 공정 기술개발이 가속화되고 있다. RIE 공정에서의 plasma 내 ion이 높은 에너지로 기판에 입사하게 되며, 이온충돌은 반응성 radical의 흡착을 방 해하여 격자결함, ion implantation 등의 기판 손상을 유발시키게 된다. 기판 손상은 pattern damage 및 반도체 소자의 전기적 특성 저하문제를 발생시켜 공정 수율 및 제품 신뢰성에 치명적인 영향을 미치게 된다. 미세 etching 공정 중 또 다른 해결과제는 기초 물질을 제거하지 않고 표적 물질만을 제거해야 하는 것이다. film stack에 다른 layer가 있는 경우 아래에 있는 layer를 제거하거나 손상시키지 않고, 상부 layer만 제거해 야 하므로 높은 selectivity가 필요하다. 상기 열거된 기존 공정의 문제점을 극복하기 위해, etching 공정에서 일어나는 chemical 반응과 physical 반응 을 시간적으로 분리하여 증착된 박막 물질을 원자층 단위로 균일하게 제거할 수 있는 원자층 식각(ALE) 공정이 사용되고 있다. 원자층 식각(ALE) 공정은 반응성 radical을 기판에 흡착시켜 표면층 화합물을 만드는 단계와 이온 충돌에 의한 byproduct를 생성시키면서 식각하고자 하는 물질을 제거하는 탈착 단계로 나뉘어서 공정이 진행된다. 반응성 radical의 흡착 단계에서 plasma 생성 방법에 따른 표면화학반응 특성을 조절하여 etching rate을 제어 하며, 탈착 단계에서의 plasma density와 ion energy의 상관관계를 조절하여 박막 damage가 없는 etching 공정 을 구현할 수 있다. 미국의 LAM, AMAT 등 기업에서는 기판의 손상이 없는 정밀 공정 식각 장비 개발을 진행하고 있으며, LAM의 경우 식각과 증착장비 시장에서 각각 1위, 2위를 점유하는 기업으로서 현재 식각 장비 대부분을 점유하고 있다. 특히 LAM, AMAT, ASM 등의 기업들에서는 다양한 ALE 공정에 대한 연구를 진행하며 ALE 공정에서 이온 충돌에 의한 에 칭이 필요하다. 하지만 플라즈마로부터 나온 이온은 에너지를 낮추는데 한계가 있으므로, 낮은 압력에서도 작동 하는 Micro Wave Plasma를 이용하여 이온에너지를 낮춘 ALE 공정에 대한 연구가 진행되고 있다. 이하, 원자층 식각(ALE) 공정에 대하여 좀 더 구체적으로 설명한다. 도 1은 원자층 식각 공정에 대한 개념을 설 명하기 위하여 도시한 모식도이다. 도 1에 도시된 바와 같이, 원자층 식각 공정은 원자층 단위로 etching을 하는 공정을 의미하는 것으로서, Ion, radical 인자의 반응을 시분할하여 공정을 진행하며. 흡착(Adsorption) 단계 1차 퍼징(Purging) 단계 탈착(Desorption) 단계 2차 퍼징(Purging) 단계가 순차적으로 진행된다. 먼저, 흡착 단계는, Plasma가 발생하면 기판 물질과 반응하는 래디컬(radical)이 확산을 통해 기판 표면에 이동 흡착되어 표면층 화합물을 만드는 단계이다. 이때, 원자층 증착(ALD) 공정처럼 반응물이 표면 전체에 흡착 되되 표면에 1개의 층이 흡착되면 표면 반응이 포화되어 더 이상 진행되지 않는 'self-limited' (자기제한) 표 면반응을 일으키므로 추가적인 반응이 억제된다. 다음, 퍼징 단계는, 흡착이 진행되고 난 후, 반응하지 않고 상부 공간에 남아 있는 radical들과 같은 잔여 반응물을 펌핑하여 제거하는 단계이다. 다음, 탈착 단계는, 흡착에 의해 기판 최상부 원자와 흡착 종들이 반응하여 화합물을 형성하고, 이들은 상 부에서 날아오는 이온에 의하여 반응 화합물이 기판 표면으로부터 떨어져 나가는 단계이다. 이때 진행된 하단 기판 물질의 결합에너지와 반응한 화합물 박막의 결합 에너지를 계산하여, 기판 물질의 결합에너지를 깰 수 있 는 만큼의 에너지를 갖는 이온을 기판의 표면에 충돌시킨다. 이때, 이온 에너지가 적다면 불완전 제거가 될 것 이고, 에너지가 높으면 하부 막까지 deep 에칭되므로 sputtering과 유사하게 제거될 것이다. 따라서, 표면 원자 층만을 에칭하기 위해서는 이온에너지의 정확한 제어에 의한 process window를 찾는 것이 매우 중요하다. 다음, 퍼징 단계는, 가스를 이용하여 펌핑(퍼징)하여 기판으로부터 탈착된 물질을 제거하는 단계이다. 플라 즈마는 방전 방식과 방전 조건에 따라 고유의 플라즈마 밀도를 가지게 되고 이런 플라즈마 밀도가 높을수록 높 은 Te (electron temperature)를 갖게 된다. 또한 Te가 높으면 플라즈마 sheath potential이 커서 플라즈마로부 터 기판을 향하여 날아가는 이온의 충돌 에너지가 크다. 이온의 높은 충돌 에너지는 deep etching을 유발하므로, 기판 표면의 단일 원자층만을 에칭하고자 하는 ALE process에서는 적절하지 못하다. 또한, 이온의 높은 충돌 에너지는 식각하고자 하는 기판에 손상을 만들 뿐만 아니라 에칭된 표면의 조도가 smooth하지 못하게 되는 결과를 낳는다. 한편, 플라즈마의 sheath를 통하여 날아오는 이온의 에너지는 전자가 충돌하여 만든 이온과 혼합되어 collective behavior를 이루는 플라즈마로부터 날아오므로, sheath potential에 해당하는 수십 eV~수백 eV의 에너지를 가지게 된다. 다수의 구멍(즉, 그리드 홀)이 뚫린 그리드에 전계를 가하여 플라즈마로부터 이온을 추 출하게 되면, 이들은 collective behavior를 이루는 플라즈마의 인력을 이기고 탈출되어야 하므로, 일정 이상 (~100eV)의 에너지를 가지고 탈출할 수 밖에 없게 된다. 한편 ALE process에서 한 개의 원자층을 에칭하기 위하여 필요한 아르곤 이온의 에너지는 에칭하고자 하는 물질 의 결합에너지가 다르기 때문에 그 물질의 종류에 따라 각기 25eV ~ 70eV로 상당히 낮은 값을 가지고 있다. 이와 같이 낮은 이온 에너지를 가지고 에칭하는 이온을 만들기 위하여 낮은 Te 값을 가지는 낮은 플라즈마 밀도 를 만들어야 하며, 이를 만족하기 위하여 낮은 압력(고진공)에서 만든 플라즈마가 필요하다. 최근에 미국과 한 국 장비업계에서는 이런 낮은 압력에서도 유지되는 플라즈마를 ALE process에 적용하기 위하여 Micro Wave를 이 용한 연구가 이루어지고 있기도 하다. 한편, 원자층 식각 공정의 문제점은 아래와 같다. 도 2는 플라즈마로부터 추출된 이온빔 에너지 분포의 형태를 보여주는 가우시안 분포(Gaussian Distribution) 그래프이다. Si 결정을 에칭하고자 할 때, 단일의 Si 원자층을 에칭하기 위하여 필요한 Ar 이온의 에너지는 50eV이다. 이는 Si-Si 결합에너지인 4eV의 약 10배의 값을 갖는다. 하지만, 플라즈마로부터 추출된 이온은 단일 50eV의 에너지를 넘어서고, 도 2에 도시된 바와 같이, 이온이 가진 에너지 분포가 넓게 퍼진 형태의 가우시안 분포를 가진 이온들로 이루어진다. 한편 일반적 이온 소스의 플라즈마에서 추출되어질 수 있는 이온들의 기본 에너지가 100eV 이상이다. 그러므로, 플라즈마에서 나오는 broad한 에너지 분포를 갖는 이온들 중에 50eV를 넘 는 이온은 단일의 Si 원자층을 에칭하는 깊이를 넘어 더 깊은 깊이까지 collision cascade를 이루어 deep etch 를 하게 된다. 이와 같은 이유들에 의하여 ALE process의 단 원자층을 에칭하기 위해서는, 에칭하는 이온이 낮은 에너지로 control 되어야 하고, 에칭하는 이온의 에너지는 broad한 에너지 분포가 아니라 단일 에너지를 갖는 특성을 가져야 한다. 도 3은 기존의 원자층 식각 장치에 있어서, 플라즈마 소스로부터 추출된 이온빔이 기판의 표면으로 수직으로 입 사하는 것을 도시한 모식도이다. 플라즈마 sheath를 통하여 나온 이온 혹은 그리드를 통하여 추출된 이온의 에 너지는 단일 원자층을 식각하기에는 너무 강하다. 따라서, 도 3에 도시된 바와 같이, 이를 직접적으로 이용하는 경우, 원치 않는 deep etch가 발생하게 된다. 또한, 플라즈마로부터 나온 broad한 가우시안 형태의 에너지 분포 를 갖는 이온을 이용하는 경우, 단일 원자층 식각에 필요한 에너지를 넘는 이온들에 의해 원치 않는 deep etch 가 발생하게 된다. 특히, ALE 적용을 위해서 플라즈마로부터 가스 이온을 추출하는 형태를 사용하는 일반적인 Ion Beam Source가 갖는 문제점은 다음과 같다. 플라즈마로부터 직접 추출된 이온빔은 높은 에너지를 가지고 있다. 플라즈마 Potential을 넘어서는 전위차 를 가지고 이온 전하를 뽑아내려면 최소 100eV를 넘게 된다. 또한 Flux를 높이려면 더 높은 에너지가 되어야 하 기에 Atomic Layer Etching을 하기 위한 도구로 일반적인 Ion Beam Source를 사용하기에는 적절치 않다. 추출된 이온빔 에너지는 단일 에너지를 가지지 않고 Gaussian Distribution 형태의 broad한 분포를 이루고 있다. 앞서 설명한 바와 같이, ALE 공정에서는 이온빔이 표면 원자층만을 에칭하고, 그 이하 깊이의 Deep 에칭 에는 제한이 되는 단일 에너지를 갖는 것이 필요하다. 하지만, 이온빔 소스에서 나오는 이온 에너지는 가우시안 분포 형태로 넓게 산포되어 있기 때문에, 표면 원자 단일층을 넘어 Deep layer까지 이온 충돌에 의한 collision cascade가 일어나서 Deep etching되는 문제가 발생된다. 결과적으로, Atomic Layer Etching을 하기 위해서는 단일 에너지값을 갖는 이온빔이 필요하고, Deep Etching 되지 않고 표면 원자층만을 에칭하기 위한 낮은 에너지 의 이온빔이 필요하다. 선행기술문헌특허문헌 (특허문헌 0001) 한국공개특허공보 제 10-2011-0097193호"}
{"patent_id": "10-2023-0043650", "section": "발명의_설명", "subsection": "해결하려는과제", "paragraph": 1, "content": "전술한 문제점을 해결하기 위하여, 본 발명은 불특정 경사각으로 비행하는 이온빔을 필터링하여 수직 방향 비행 의 이온빔 만으로 조사하면서, 자기장을 인가하여 이온빔이 표면 원자층만을 에칭할 수 있는 낮은 입사각으로 타겟 기판에 입사되도록 함으로써, 타겟 기판에 대한 원자층 식각을 효율적으로 할 수 있는 원자층 식각 장치 및 방법을 제공하는 것을 목적으로 한다."}
{"patent_id": "10-2023-0043650", "section": "발명의_설명", "subsection": "과제의해결수단", "paragraph": 1, "content": "전술한 기술적 과제를 달성하기 위한 본 발명의 제1 특징에 따른 원자층 식각 장치는, 플라즈마 소스; 전위를 인가할 수 있는 복수 개의 그리드들로 이루어지고, 상기 플라즈마 소스의 전면에 설치되고, 그리드들에 인가되 는 전위들을 제어하여 상기 플라즈마 소스의 플라즈마로부터 하전 입자들을 추출하도록 구성된 그리드 어셈블리; 및 상기 그리드 어셈블리로부터 추출되어 타겟 기판을 향해 비행하게 될 하전 입자에 대하여 자기장 을 인가하여, 하전 입자가 타겟 기판의 표면에 대하여 사전 설정된 입사각을 갖고 타겟 기판으로 경사지게 입사 되도록 구성된 자기장 인가 모듈;을 구비하여, 상기 그리드 어셈블리에 의해 플라즈마로부터 추출된 하전 입자 들의 에너지를 제어하고 하전 입자의 에너지에 따라 원하는 입사각을 갖도록 자기장의 세기를 조절하여 타겟 기 판의 단일 원자층을 식각할 수 있도록 구성된다. 전술한 제1 특징에 따른 원자층 식각 장치는, 전위를 인가할 수 없는 세라믹 재질로 이루어지고, 상기 그리드 어셈블리의 전면으로부터 일정 거리 이격되고 정렬 배치되어 설치된 세라믹 그리드;를 더 구비하여, 상기 그리 드 어셈블리 및 세라믹 그리드에 의해 플라즈마로부터 추출된 하전 입자들이 타겟 기판을 원자층 식각할 수 있 도록 구성되는 것이 바람직하다. 전술한 제1 특징에 따른 원자층 식각 장치에 있어서, 상기 그리드 어셈블리는, 빔 그리드(Beam Grid), 가속 그 리드(Accel Grid) 및 감속 그리드(Decel)를 구비하거나 빔 그리드 및 가속 그리드를 구비할 수 있으며, 상기 빔 그리드, 가속 그리드 및 감속 그리드의 그리드 홀들은 서로 정렬 배치되고, 상기 빔 그리드, 가속 그리드 및 감 속 그리드의 그리드 홀들을 통해 플라즈마로부터 하전 입자들이 추출되는 것이 바람직하다. 상기 빔 그리드(Beam Grid)는 플라즈마와 인접한 위치에 배치되어 플라즈마의 하전 입자들에게 에너지를 부여하 도록 구성되며, 상기 가속 그리드(Accel Grid)는 상기 빔 그리드로부터 일정 거리 이격되어 배치되고 빔 그리드 로부터 하전 입자들을 추출 및 가속시키도록 빔 그리드와 반대의 전위를 부여하도록 구성되며, 상기 감속 그리 드(Decel Grid)는 상기 가속 그리드로부터 일정 거리 이격되어 배치되고, 가속 그리드로부터 추출되어 비행하는 하전 입자들을 기판과 같은 ground 전위에 올려놓도록 하기 위하여 ground와 연결되는 것이 바람직하다. 전술한 제1 특징에 따른 원자층 식각 장치에 있어서, 상기 그리드 어셈블리의 전위를 가할 수 있는 그리드 물질 로는, 플라즈마의 이온 혹은 플라즈마로부터 추출되어 비행하는 이온과 충돌하여 스퍼터될 때, 메탈 외에 기판 의 오염 물질이 되지 않으면서 전도성을 가진 Si, SiC, Si3N4, Graphite 등이 바람직하다. 전술한 제1 특징에 따른 원자층 식각 장치에 있어서, 상기 플라즈마 소스로 공급되는 가스는, 가스 입자의 무게 에 따라 이온으로 기판에 충돌할 때 충격량이 다르므로, 타겟 기판의 원자층 식각을 위하여 요구되는 에너지에 따라 He, Ne, Ar, Kr, Xe 중의 하나의 가스를 사용하는 것이 바람직하다. 전술한 제1 특징에 따른 원자층 식각 장치는, 상기 세라믹 그리드의 그리드 어셈블리 반대편 쪽 표면에 코팅되 되, 세라믹 그리드의 그리드 홀 내벽으로부터 일정 거리 이격되도록 배치된 금속 박막층;을 더 구비하고 금속 박막층에 추가 전원을 연결함으로써 세라믹 그리드로부터 나온 하전 입자의 에너지를 추가적으로 가속 혹은 감 속 제어할 수 있도록 구성된 것이 바람직하다. 전술한 제1 특징에 따른 원자층 식각 장치는, 이온빔의 산포된 각도를 더 정확히 필터링하기 위해서, 그리드 어 셈블리와 세라믹 그리드 사이에 하나 또는 둘 이상의 추가의 그리드들을 선택적으로 연속 배치할 수 있다. 본 발명의 제1 특징에 따른 원자층 식각 장치는, 상기 감속 그리드(Decel Grid) 혹은 감속 그리드 이후 추가되 는 그리드는 자기장을 차폐할 수 있는 뮤메탈(μ-metal) 또는 자기장을 차폐할 수 있는 자성체 물질로 이루어질 수 있다. 그 결과, 플라즈마로부터 추출되어 수직 낙하하는 이온들을 제어하기 위하여 자기장 인가 수단을 이용 하여 이온빔 방향에 직교하는 자기장을 가해 주는 경우, 자기장을 차폐하는 감속 그리드 또는 추가의 그리드에 의해, 자기장이 플라즈마 소스 안으로 치고 들어오지 않도록 하여, 자기장의 fluctuation에 의하여 이온빔 flux 의 영향을 영향을 받지 않도록 하는 것이 바람직하다. 전술한 제1 특징에 따른 원자층 식각 장치에 있어서, 상기 자기장 인가 모듈은, 마그넷 코어를 감싼 전자석, 원 형 또는 사각형 타입의 Helmholtz Coil, 평판 전자석, 하나 또는 다중 마그넷 코어(Magnet Core) 및 Coil 중 하나 또는 둘 이상이 결합되어 이루어질 수 있다. 전술한 제1 특징에 따른 원자층 식각 장치에 있어서, 상기 자기장 인가 모듈은, 타겟 기판의 하부에 배치된 하 나 또는 다중 마그넷 코어(Magnet Core) 및 Coil 중 하나 또는 둘 이상이 결합되어 이루어지고, 상기 마그넷 코 어를 타겟 기판 전 영역에 걸쳐 고르게 회전시키도록 구성된 회전 모듈을 더 구비할 수 있다. 전술한 제1 특징에 따른 원자층 식각 장치에 있어서, 상기 자기장 인가 모듈은 타겟 기판의 하부에 배치되고, 상기 그리드 어셈블리의 주위에는 원형 자기장 Coil을 배치할 수 있다. 전술한 제1 특징에 따른 원자층 식각 장치에 있어서, 상기 자기장 인가 모듈은, 그리드 어셈블리 측면에서 타겟 기판까지의 사이 공간, 즉 이온빔이 추출되어 타겟 기판을 향하여 날아가는 공간의 전후, 좌우, 상부, 하부 중 하나 또는 둘 이상에 설치되거나, 타겟 기판의 하부에 설치된 것이 바람직하다. 본 발명의 제2 특징에 따른 원자층 식각 장치는, 플라즈마 소스; 전위를 인가할 수 있는 복수 개의 그리드들로 이루어지고, 상기 플라즈마 소스의 전면에 설치되고, 그리드의 구멍들은 하전 입자들이 관통하여 비행할 수 있 도록 정렬 배치되며, 그리드들에 인가되는 전위들을 제어하여 상기 플라즈마 소스의 플라즈마로부터 하전 입자 들을 추출하도록 구성된 그리드 어셈블리; 및 전위를 인가할 수 없는 세라믹 재질로 이루어지고, 상기 그리드 어셈블리의 전면으로부터 일정 거리 이격되고 정렬 배치되어 설치된 세라믹 그리드;를 구비하여, 상기 그리드 어셈블리 및 세라믹 그리드에 의해 플라즈마로부터 추출된 하전 입자들이 타겟 기판을 원자층 식각할 수 있도록 구성된다. 전술한 제2 특징에 따른 원자층 식각 장치에 있어서, 상기 그리드 어셈블리는, 빔 그리드(Beam Grid), 가속 그 리드(Accel Grid) 및 감속 그리드(Decel)를 구비하거나 빔 그리드 및 가속 그리드를 구비할 수 있으며, 상기 빔 그리드, 가속 그리드 및 감속 그리드의 그리드 홀들은 서로 정렬 배치되고, 상기 빔 그리드, 가속 그리드 및 감 속 그리드의 그리드 홀들을 통해 플라즈마로부터 하전 입자들이 추출되는 것이 바람직하다. 상기 빔 그리드(Beam Grid)는 플라즈마와 인접한 위치에 배치되어 플라즈마의 하전 입자들에게 에너지를 부여하 도록 구성되며, 상기 가속 그리드(Accel Grid)는 상기 빔 그리드로부터 일정 거리 이격되어 배치되고 빔 그리드 로부터 하전 입자들을 추출 및 가속시키도록 빔 그리드와 반대의 전위를 부여하도록 구성되며, 상기 감속 그리 드(Decel Grid)는 상기 가속 그리드로부터 일정 거리 이격되어 배치되고, 가속 그리드로부터 추출되어 비행하는 하전 입자들을 기판과 같은 ground 전위에 올려놓도록 하기 위하여 ground와 연결되는 것이 바람직하다. 전술한 제2 특징에 따른 원자층 식각 장치에 있어서, 상기 그리드 어셈블리의 전위를 가할 수 있는 그리드 물질 로는, 플라즈마의 이온 혹은 플라즈마로부터 추출되어 비행하는 이온과 충돌하여 스퍼터될 때, 메탈 외에 기판 의 오염 물질이 되지 않으면서 전도성을 가진 Si, SiC, Si3N4, Graphite 등이 바람직하다. 전술한 제1 및 제2 특징에 따른 원자층 식각 장치는, 상기 타겟 기판을 냉각시킬 수 있도록 구성된 기판 냉각 시스템;을 더 구비하여, 타겟 기판의 표면에 전자빔을 조사하여 타겟 기판의 표면 온도를 상승시킬 때 기판 냉 각 시스템을 이용하여 타겟 기판의 하부를 영하 이하의 극저온 온도로 냉각시킴으로써, cooling된 기판의 표면 원자층만을 급속 가열할 수 있도록 하는 것이 바람직하다. 본 발명의 제3 특징에 따른 원자층 식각 방법은, 타겟 기판의 표면에 반응성 래디컬을 흡착시켜 타겟 기판에 표 면층 화합물을 만드는 흡착(Adsorption) 단계, 흡착 후 반응하지 않고 남아 있는 잔여 반응물을 제거하는 1차 퍼징(Purging) 단계, 이온빔을 이용하여 타겟 기판의 표면의 표면층 화합물을 식각하는 탈착(Desorption) 단계, 및 타겟 기판의 표면으로부터 탈착된 물질을 제거하는 2차 퍼징(Purging) 단계를 구비하여 타겟 기판의 표면에 대한 원자층 식각 방법에 있어서, 상기 탈착 단계는, 플라즈마로부터 추출되어 타겟 기판의 표면으로 입사되는 이온빔의 비행 공간에 소정 방향의 자기장을 인가하여, 이온빔이 타겟 기판의 표면에 대하여 사전 설정된 입사각을 갖고 타겟 기판의 표면으로 경사지게 입사되도록 구성된다. 전술한 제3 특징에 따른 원자층 식각 방법에 있어서, 상기 탈착 단계는, 인가되는 자기장의 방향을 전후좌우로 변경시키면서 이온빔이 타겟 기판의 표면으로 경사지게 입사되어질 때, 이온빔이 입사되는 방향을 사방으로 변 경하며 제어되도록 하여, 타겟 기판의 표면이 smooth하고 기판에 damage가 없이 효율적으로 식각되도록 하는 것 이 바람직하다. 전술한 제3 특징에 따른 원자층 식각 방법에 있어서, 상기 흡착 단계는, 타겟 기판의 표면에 전자빔을 조사하여 타겟 기판의 표면 온도를 상승시킬 때 기판 냉각 시스템을 이용하여 타겟 기판의 하부를 영하 이하의 온도로 극 저온 냉각시킴으로써, cooling된 기판의 표면 원자층만을 급속 가열할 수 있도록 하는 것이 바람직하다. 본 발명의 제3 특징에 따른 원자층 식각 방법에 있어서, 상기 흡착 단계는, 에너지를 가지고 조사된 전자빔이 비행중 반응 가스의 라디칼을 형성함과 동시에 타겟 기판에 조사되어 표면 온도를 상승시키되, 전자빔의 침투 깊이(penetration depth)가 깊지 않도록 경사 각도를 가지고 기판에 충돌하여 전자의 에너지 전달이 표면의 원 자층에만 전달되어 표면 가열만 되도록 하는 것이 바람직하다. 특히, 자기장의 인가 방향을 전후좌우로 변경하 여 전자빔의 충돌이 사방에서 제어되도록 하여 입체 표면을 갖는 기판에도 효율적인 가열이 되도록 하여, 가열 된 표면 원자층에 라디칼의 흡착과 반응을 보다 효과적으로 하도록 함으로써 표면만의 화합물 반응을 한정 유도 하여 에칭된 표면이 smooth하도록 하는 것이 바람직하다."}
{"patent_id": "10-2023-0043650", "section": "발명의_설명", "subsection": "발명의효과", "paragraph": 1, "content": "일반적인 이온빔 소스를 이용하여, 그리드 어셈블리를 통해 플라즈마로부터 추출된 이온이 수직으로 타겟 기판 을 향하여 날아갈 때, 해당 이온빔은 타겟 기판의 표면의 단일 원자층만을 에칭하기에는 너무 높은 에너지를 가 지게 된다. 이는, 적어도 플라즈마 내의 하전된 입자들이 갖는 상호 인력보다 큰 임계 에너지를 갖는 이온들만 이 플라즈마로부터 추출될 수 있기 때문이다. 그리고, 이러한 임계 에너지는 타겟 기판의 표면의 단일 원자층만 을 에칭하기에는 너무 높은 에너지이다. 따라서, 본 발명에 따른 원자층 식각 장치 및 방법은, 높은 에너지를 갖는 추출된 이온들의 충돌 입사 각도를 낮춤으로써, 단일 원자층만을 에칭할 수 있는 낮은 입사각으로 에칭하는 것과 동일하게 에칭 속도를 감속시켜 에칭할 수 있게 된다. 결과적으로 표면의 damage를 없애고 표면을 smooth하게 에칭함으로써, 효율적인 에칭을 할 수 있다. 또한 본 발명에 따른 원자층 식각 장치 및 방법은, 흡착단계에서 전자빔의 경사 조사를 통하여 표면만을 가열함 과 동시에 가열된 표면에 라디칼을 반응시킴으로써, 가열된 표면 원자층에 라디칼의 흡착과 반응을 보다 효과적 으로 하도록 하고 표면 원자층에만 화합물이 형성되어 에칭 후 smooth한 표면을 만들 수 있다. 도 4는 타겟 기판 표면에 대한 이온빔의 입사 각도를 정의한 모식도이며, 도 5는 가스 입자에 따른 이온빔의 입 사 각도(Incident angle)와 스퍼터링 효율(Sputtering Yield)의 관계를 도시한 그래프이다. 도 5를 참조하면, 이온빔의 입사 각도가 낮아질수록 에칭 속도는 감소됨을 알 수 있다. 그리고, 이온빔의 입사 각도가 낮아질수록 타겟 기판의 깊이 방향으로 이온이 치고 들어가는 것을 방지하므로, 격자결함, 이온 주입 (ion implantation)등의 기판 손상을 줄일 수 있게 된다. 플라즈마에서 그리드를 통하여 추출된 이온은 기판을 향하여 수직으로 낙하한다. 이와 같이 기판 표면에 대해 수직 방향으로 낙하하는 이온 입자에게 낙하 방향의 수직 방향(±X, ±Y) 으로 자기장을 인가하면, 낙하하는 이 온은 회전 비행하고 회전 반경을 기판까지의 거리에 맞추어 자기장을 조절하면 기판에 낮은 각도를 가지고 경사 지게 입사하게 된다. 본 발명에 따른 원자층 식각 장치는, 플라즈마로부터 추출된 이온빔의 에너지가 어쩔 수 없이 높을지라도, 이온 빔 낙하방향에 수직한 자기장을 인가하여 하전 입자의 회전을 유도함으로써, 이온빔의 입사각이 작아지게 되고, 이로 인해 이온빔의 수직 vector 성분이 작아서 기판의 damage를 없애고 이온빔이 낮은 에칭 속도를 유지할 수 있다. 이온빔의 에너지가 일정하더라도 자기장의 세기를 조정하여 입사 각도를 조절할 수 있으므로 수직 Vector 성분 이 다양한 에너지를 만들어 줄 수 있고 결과적으로 에칭하고자 하는 재료에 맞게 필요한 에너지를 맞추어 다양 한 물질을 에칭할 수가 있다. 이와 같은 방법은 ALE가 아니라 후막의 에칭에 있어서도 기판의 damage가 없고, 에칭된 표면이 smooth한 에칭을 하는데 필요한 방법이 될 수 있다. 이온빔을 낮은 각도로 충돌하는 기구적인 방법으로써 기판을 향하여 이온빔을 경사로 배치하면 되겠지만 대형 사이즈의 이온빔을 기판과는 경사 각도로 배치하여 낮은 각을 만들면서도 기판에 균일한 flux를 가지고 같은 거 리에서 입사하게 하는 것은 구조적으로 불가하다. 한편, 본 발명에 따른 원자층 식각 장치는, 자기장 인가 모듈에 의하여 이온빔의 충돌 각도를 낮게 유지하면서 도, 자기장 인가 모듈의 전자석에 정방향과 역방향의 전류를 순차적으로 인가하여 자기장의 방향을 바꾸어 줌으 로써, 이온빔이 기판에 충돌하는 방향을 전/후/좌/우로 바꾸어 흔드는 작업을 할 수 있다. 자기장의 방향을 좌우 (±X) 및 전후 (±Y)로 연속적으로 바꾸어 이온빔에 인가하여, 기판을 향하여 낮은 각도 로 경사지게 입사하게 되는 이온빔의 방향을 연속적으로 전/후/좌/우로 바뀌게 함으로써, 기판 표면의 원자의 에칭을 효과적으로 유도할 수 있을 뿐만 아니라 에칭된 표면의 거칠기를 좋게 할 수 있다. 또한, 본 발명에 따른 원자층 식각 장치는, 자기장 인가 모듈을 통해 다양한 형태의 자기장을 걸어 줄 수 있다. 또한, 본 발명에 따른 원자층 식각 장치는 타겟 기판 거치대를 회전시킴으로써, 자기장의 분포에 따라 기판 표 면 전체를 균일하게 에칭할 수도 있다. 한편, 본 발명에 따른 원자층 식각 장치는 전위를 인가할 수 없는 세라믹 그리드를 더 구비하여 직진성을 가진 이온빔 만으로 필터링함으로써 수직방향 vector 성분의 에너지가 가우시안 에너지 분포로 산포된 이온들 중 빔 그리드에 가해준 이온 에너지만을 가진 이온들로 필터링하게 된다. 그 결과, 이온빔의 직진성을 확보함과 동시 에 이온빔 에너지의 산포도를 줄일 수 있고 또한 회전 입사하는 모든 이온들이 가해준 자기장에 동일 반경을 그 려 기판 표면에 동일한 경사 각도를 갖고 도달하게 된다. 또한, 본 발명에 따른 원자층 식각 장치는, 세라믹 그리드의 전면에 그리드 홀의 격벽과 이격하여 금속 박막층 을 코팅함으로써, 세라믹 그리드를 이미 지나서 기판을 향하여 비행하는 이온에 (+) 또는 (-)의 전위 field를 가할 수 있게 된다. 이온이 아무런 전위가 없는 Ceramic Gid를 통과하는 동안에는 금속 박막층에 가해준 전위의 영향을 받지 못하지만 Ceramic Grid를 통과하여 비행하는 동안에는 금속 박막층의 전위의 영향을 받을 수 있다. 그 결과, (+) 전하의 이온에 (+) 전위를 이용하여 추가적으로 에너지를 더하거나 (+) 전하의 이온에 (-) 전위를 이용하여 추가적으로 에너지를 낮춤으로써, 타겟 기판의 표면으로 입사하는 이온빔의 에너지를 정밀 제어할 수 있게 된다. 또한, 본 발명에 따른 원자층 식각 장치 및 방법은, 흡착 단계에서, 기판의 상부 표면을 통해 전자빔의 경사 조 사를 하여 전자빔의 침투 깊이를 제한하고, 냉각 시스템을 이용하여 기판의 하부를 극저온 냉각시킴으로써, 전 자빔 충돌에 의해 기판의 표면만을 가열한다. 그리고, 기판의 표면만을 가열함과 동시에 기판의 표면 원자층에 라디칼을 흡착 및 반응시켜 기판의 표면에만 화합물이 한정되어 형성됨으로써, smooth한 표면을 갖는 에칭을 할 수 있게 된다. Kinetic energy를 가진 전자빔이 기판에 충돌하면 표면에서 격자 원자의 진동을 수반하는 thermal energy로 변 하므로 기판 표면의 온도를 올려 줄 수 있는 방법이 되고 이는 ALE 흡착공정에서 빠른 시간에 표면에만 한정하 여 표면 온도를 올려 줄 수 있는 유용한 방법이 되고 있다. 그러므로 상기 이온 충돌에서와 같이 자기장과 전기 장을 이용하는 다양한 방법을 사용하면 전자빔의 비행중에 만들어지는 라디칼과 함께 전자빔의 표면 충돌은 ALE 흡착 공정에서 유용한 방법으로 활용될 수 있다. 전술한 바와 같이 본 발명에 따른 원자층 식각 장치 및 방법은, 타겟 기판을 향해 날아가는 이온빔 또는 전자빔 에 자기장과 전기장을 동시에 인가해 줌에 따라, 보다 효율적으로 우수하게 atomic layer etching을 할 수 있게 된다."}
{"patent_id": "10-2023-0043650", "section": "발명의_설명", "subsection": "발명을실시하기위한구체적인내용", "paragraph": 1, "content": "원자층 식각을 하기 위하여, 이온빔은 단일의 에너지 값을 가져야 하며, deep etching이 되지 않고 표면 원자층 만을 에칭할 수 있는 낮은 입사각을 가져야 한다. 따라서, 본 발명에 따른 원자층 식각 장치 및 방법은 자기장 과 전기장을 이용하여 하전 입자(이온과 전자)를 제어하여 식각 속도(etch rate)와 식각 깊이를 조절하거나 이 온의 에너지를 조절하면서 원자층 식각을 하는 것을 특징으로 한다. 이하, 첨부된 도면을 참조하여 본 발명의 바람직한 실시예에 따른 원자층 식각 장치 및 원자층 식각 방법에 대 하여 구체적으로 설명한다. < 제1실시예 > 본 발명의 바람직한 실시예에 따른 원자층 식각 장치는 플라즈마 소스, 그리드 어셈블리, 세라믹 그리드, 금속 박막층 및 자기장 인가 모듈을 구비하여, 상기 그리드 어셈블리 및 금속 박막층이 코팅된 세라믹 그리드에 의해 플라즈마로부터 추출된 하전 입자들이 타겟 기판의 표면에 경사지게 입사되어 단일의 원자층만을 식각할 수 있 도록 구성된다. 도 6은 본 발명의 바람직한 실시예에 따른 원자층 식각 장치에 의하여, 플라즈마로부터 추출된 이온빔이 낙하하는 방향에 직교하는 방향(즉, 지면의 후면에서 전면으로의 방향)으로 인가된 자기장에 의해 회 전하여 기판의 표면에 경사지게 입사되는 것을 도시한 모식도이다. 상기 플라즈마 소스는 플라즈마 챔버 내부로 가스를 공급하고, 챔버 외부에 배치된 안테나에 RF 혹은 Micro Wave 전원을 인가함으로써, 플라즈마 챔버 내부에 플라즈마가 생성된다. 도 7은 본 발명의 바람직한 실시예에 따른 원자층 식각 장치에 있어서, 그리드 어셈블리, 세라믹 그리드 및 금속 박막층을 도시한 단면도이다. 도 7을 참조하면, 상기 그리드 어셈블리는, 전위를 인가할 수 있는 복수 개의 그리드들로 이루어지고, 상기 플라즈마 소스의 전면에 설치되고, 그리드들에 인가되는 전위들을 제어하여 상기 플라즈마 소스의 플라즈마로부 터 하전 입자들을 추출하도록 구성된다. 상기 그리드 어셈블리는, 전위를 인가할 수 있는 전도성 재질로 이루어 진 빔 그리드(Beam Grid; 12), 가속 그리드(Accel Grid; 14) 및 감속 그리드(Decel Grid; 16)의 조합으로 이 루어진다. 상기 그리드 어셈블리는 빔 그리드, 가속 그리드 및 감속 그리드가 순차적으로 배치된다. 한편, 상기 그리드 어셈블리의 다른 실시 형태는, 빔 그리드와 가속 그리드의 조합으로 이루어질 수 있다. 상기 그리드 어 셈블리의 전위를 가할 수 있는 그리드를 구성하는 물질은, 플라즈마의 이온 혹은 플라즈마로부터 추출되어 비행 하는 이온과 충돌하여 스퍼터될 때, 메탈 이외의 기판의 오염 물질이 되지 않으면서도 전도성을 갖는 Si, SiC, Si3N4, Graphite 등이 바람직하다. 상기 빔 그리드는 플라즈마와 인접한 위치에 배치되어 플라즈마의 하전 입자들(이온 또는 전자)에게 에너지 를 부여하도록 구성된다. 플라즈마와 닿아 있는 빔 그리드는 (+) 전위가 인가되어 플라즈마를 floating 시킬 수 있으며 플라즈마 속의 이온이 floating 된 전위만큼의 에너지를 가지게 된다. 그 결과, 플라즈마로부터 나오는 이온은 빔 그리드에 가해준 (+) 전위만큼의 에너지를 가지게 된다. 상기 가속 그리드는, 상기 빔 그리드로부터 일정 거리 이격되어 배치되고 빔 그리드로부터 하전 입자들을 추출 및 가속시키도록 구성된다. 상기 가속 그리드에는 (-) 전위를 인가함으로써, 플라즈마로부터 (+) 이온을 추출하게 된다. 상기 감속 그리드는 상기 가속 그리드로부터 일정 거리 이격되어 배치되고, 가속 그리드로부터 추출된 하전 입자들을 감속시키도록 구성된다. 상기 감속 그리드에는 ground 전위를 인가함으로써, 가속 그리드를 지나 타겟 기판을 향해 전면으로 날아가게 된 (+) 이온이 가속 그리드의 (-) 전위에 끌려 거꾸로 가속 그리드로 돌아가지 않도록 하고, 그 결과 기판을 향하여 날아가는 동안에 이온빔이 넓게 퍼지지 않도록 하기 위한 것이다. 상기 빔 그리드, 가속 그리드 및 감속 그리드의 그리드 홀들은 서로 정렬 배치되고, 그리드 홀을 통해 플라즈마 로부터 하전 입자들이 추출된다. 상기 세라믹 그리드는, 전위를 인가할 수 없는 세라믹 재질로 이루어지고, 상기 그리드 어셈블리의 전면, 즉 감속 그리드로부터 일정 거리 이격되어 설치된다. 그리드 어셈블리로부터 추출된 이온들은 가우시안 에너지 분포를 갖고 넓게 산포되어 비행한다. 따라서, 상기 세라믹 그리드는 에너지를 갖는 이온들 중 직진성을 갖고 날아가는 이온들만을 선택하여 이온빔의 직진성을 확보함으로써, 자기장의 크기에 따라 이온빔들이 일정한 곡률 을 가지고 회전하여 의도하는 낮은 각도로 타겟 기판에 입사할 수 있게 된다. 또한, 상기 세라믹 그리드는 수직 방향 에너지가 빔 그리드에 가해준 에너지만을 갖는 이온들로 필터링하는 역할을 함으로써, 이온빔의 직진성을 확보하고 이온빔 에너지의 산포도를 줄일 수 있게 된다. 상기 금속 박막층은 상기 세라믹 그리드의 일측 표면, 즉 그리드 어셈블리와 마주 보지 않는 표면에 코팅되 어 장착되되, 특히 세라믹 그리드의 그리드 홀 측벽으로부터 일정 거리 이격되어 배치된 것이 바람직하다. 상기 금속 박막층에 (+) 또는 (-) 전위를 인가함으로써, 전위가 인가되지 않은 세라믹 그리드를 통과하여 나오기까지 가해준 전위를 느끼지 못하고 통과된 후 기판을 향하여 비행하는 이온 전하에 (+) 또는 (-)의 전위 field를 가 할 수 있게 된다. 그 결과, 그리드 어셈블리를 통해 플라즈마로부터 추출된 (+) 전하의 이온에 금속 박막층의 (+) 전위를 이용하여 추가적으로 에너지를 더하거나, 금속 박막층의 (-) 전위를 이용하여 추가적으로 에너지를 낮춤으로써, 추출된 이온빔의 에너지를 정밀 제어할 수 있게 된다. 한편, 본 발명에 따른 장치는, 그리드 어셈블리 및 세라믹 그리드로부터 추출된 이온빔의 산포된 각도를 더 정 확히 필터링하기 위해서, 그리드 어셈블리와 세라믹 그리드 사이에 하나 또는 둘 이상의 추가의 그리드들을 선 택적으로 연속 배치할 수 있다. 한편, 본 발명에 따른 장치에 있어서, 이온들을 제어하기 위하여 자기장 인가 모듈을 이용하여 가해준 자기장이 플라즈마 소스 안으로 치고 들어와서 플라즈마의 밀도에 영향을 미치게 되며, 이로 인하여 자기장의 fluctuation으로 풀라즈마의 밀도가 변하게 되는 문제가 발생한다. 이러한 문제가 발생되지 않도록 하고 이온빔flux의 영향을 영향을 받지 않도록 하기 위하여, 본 발명에 따른 장치는 상기 감속 그리드(Decel Grid) 또는 추 가의 그리드들은 자기장을 차폐할 수 있는 뮤메탈(μ-metal) 또는 자기장을 차폐할 수 있는 자성체 물질로 제작 하는 것이 바람직하다. 상기 자기장 인가 모듈은, 상기 그리드 어셈블리 및 세라믹 그리드를 통해 플라즈마부터 추출되어 타겟 기판을 향해 수직 낙하하는 하전 입자에 대하여 자기장을 인가하게 된다. 상기 자기장에 의하여, 상기 수직 낙하하는 하전 입자는 회전이 유도되고, 그 결과 하전 입자가 타겟 기판의 표면에 대하여 사전 설정된 입사각을 갖고 타 겟 기판으로 경사지게 입사되도록 구성된다. 본 발명에 따른 원자층 식각 장치는 자기장 인가 모듈을 이용하여 플라즈마로부터 추출된 이온 등 하전 입자의 타겟 입사각을 낮추어서 표면 원자의 측면에서 에너지를 주어 하전 입자를 충돌시킴으로써 타겟 기판의 단원자층을 식각할 수 있도록 하는 것을 특징으로 한다. 상기 자기장 인가 모듈은, 마그넷 코어를 감싼 전자석, 원형 또는 사각형 타입의 Helmholtz Coil, 평판 전자석, 하나 또는 다중 마그넷 코어(Magnet Core) 및 Coil중 하나 또는 둘 이상이 결합되어 이루어질 수 있으며, 자기 력선이 필요한 공간의 전후, 좌우, 상부, 하부 중 하나 또는 둘 이상에 설치될 수 있다. 이하, 각 도면을 참조 하여 본 발명의 원자층 식각 장치의 자기장 인가 모듈의 다양한 실시 형태들에 대하여 설명한다. 도 8은 본 발명의 바람직한 실시예에 따른 원자층 식각 장치에 있어서, 자기장 인가 모듈의 제1 실시 형태를 도 시한 모식도이다. 도 8을 참조하면, 본 발명에 따른 자기장 인가 모듈의 제1 실시 형태는, 마그넷 코아를 감싼 전자석으로 구성될 수 있으며, 자력선이 필요한 공간의 전후 또는 좌우에 설치되거나 전후 및 좌우에 모두 설치될 수 있다. 여기서, 자력선이 필요한 공간은 그리드 어셈블리 또는 금속 박막층이 코팅된 세라믹 그리드를 통해 플라즈마로부터 추출된 이온빔들이 타겟 기판으로 입사하기 위하여 비행하는 공간이 될 수 있다. 도 9의 (a)는 본 발명의 바람직한 실시예에 따른 원자층 식각 장치에 있어서, 자기장 인가 모듈의 제2 실시 형 태를 도시한 모식도이며, 도 9의 (b)는 제2 실시 형태에 따른 자기장 인가 모듈을 이용하여 자기장의 전후좌우 변화에 따라 이온빔의 경사각 방향 제어를 도시한 상면도(top view)이다. 이와 같은 이온빔이 전후좌우 방향을 바꾸어 낮은 각으로 타겟 기판에 입사하게 되면 표면층과 평행한 방향의 이온 충돌이 모든 방향에서 일어나므로 기판의 표면 에칭이 smooth하게 이루어질 뿐만 아니라 입체적 모양의 기 판에도 대응할 수 있고 기판의 깊이 방향 damage를 줄일 수 있게 된다. 도 10은 본 발명의 바람직한 실시예에 따른 원자층 식각 장치에 있어서, 자기장 인가 모듈의 제3 실시 형태들을 도시한 것이다. 도10을 참조하면, 본 발명에 따른 자기장 인가 모듈의 제3 실시 형태는, (a)의 원형 타입의 Helmholtz Coil로 구성되거나, (b)의 사각형 타입의 Helmholtz Coil로 구성될 수 있다. 제3 실시 형태에 따른 자기장 인가 모듈은 자력선이 필요한 공간의 전후 또는 좌우에 설치되거나 도 11과 같이 전후 및 좌우에 모두 설치될 수 있다. 도 11은 도 10의 (b)에 도시된 사각형 타입의 Helmholtz Coil로 구성된 자기장 인가 모듈을 이온빔의 비행 공간의 전후 및 좌우에 모두 설치한 것을 예시적으로 도시한 것이다. 도 12은 본 발명의 바람직한 실시예에 따른 원자층 식각 장치에 있어서, 자기장 인가 모듈의 제4 실시 형태를 도시한 것이다. 도 12를 참조하면, Helmholtz Coil을 자력선이 필요한 이온 비행 공간의 상하에 설치될 수 있다. 도 13은 본 발명의 바람직한 실시예에 따른 원자층 식각 장치에 있어서, 자기장 인가 모듈의 제5 실시 형태를 도시한 것이다. 도 13을 참조하면, 본 발명에 따른 자기장 인가 모듈의 제5 실시 형태는, 이온의 비행 공간의 하부에 배치된 전자석 코일 및 전자석 코아로 구성될 수 있다. 이온의 비행 공간의 하부는 자력선이 필요한 공 간의 하부로서, 타겟 기판의 하부가 될 수 있다. 도 14는 본 발명의 바람직한 실시예에 따른 원자층 식각 장치에 있어서, 자기장 인가 모듈의 제6 실시 형태를 도시한 것이다. 도 14를 참조하면, 본 발명에 따른 자기장 인가 모듈의 제6 실시 형태는, 이온의 비행공간 하부 에 배치된 전자석 Coil과 전자석 코아 및 이온의 비행공간의 상부에 배치된 원형 전자석 Coil로 구성될 수 있다. 도 15은 본 발명의 바람직한 실시예에 따른 원자층 식각 장치에 있어서, 자기장 인가 모듈의 제7 실시 형태를 도시한 것이다. 도 15을 참조하면, 본 발명에 따른 자기장 인가 모듈의 제7 실시 형태는, 이온의 비행공간 하부 에 배치된 전자석 Coil과 하나 혹은 다중 마그넷 코아(Magnet Core)로 구성되며, 하나 또는 다중 마그넷 코어를 회전시키도록 구성된 회전 모듈을 더 구비한다. 제6 실시 형태에 따른 자기장 인가 모듈은, 회전 모듈에 의해 마그넷 코어를 회전시킴으로써, 타겟 기판의 전체 에 자기장의 영향이 골고루 미치게 할 수 있다. 도 16는 본 발명의 바람직한 실시예에 따른 원자층 식각 장치에 있어서, 자기장 인가 모듈의 제8 실시 형태를 도시한 것이다. 도 16을 참조하면, 본 발명에 따른 자기장 인가 모듈의 제8 실시 형태는, 이온의 비행 공간의 하부에 배치된 하나 또는 다중 마그넷 코어(Magnet Core)와 전자석 코일(Coil), 및 이온의 비행 공간의 상부에 배치된 원형의 전자석 코일로 구성될 수 있으며, 하나 또는 다중 마그넷 코어를 회전시키도록 구성된 회전 모 듈을 더 구비한다. 제7 실시 형태에 따른 자기장 인가 모듈은, 회전 모듈에 의해 마그넷 코어를 회전시킴으로써, 타겟 기판의 전체에 자기장의 영향이 골고루 미치게 할 수 있다. 이온빔의 각도에 따른 Sputter Yield를 나타내는 그림에서 에칭하고자 하는 가스 입자를 He, Ne, Ar, Kr, Xe등 으로 가스의 종류를 바꾸어 동일 에너지 동일 입사 각도에서도 다른 에칭 속도 결과를 낳는다, 원자의 무게가 작은 가스를 이온화 충돌시키면 동일 에너지에서도 충격량의 저하로 인하여 에칭 속도를 떨어뜨릴 수 있다. 그 러므로 바람직하게는 Ar 대신에 무게가 작은 He, Ne 가스 이온을 이용하여 에칭 속도를 낮추고 기판의 damage를 줄일 수도 있고 필요에 따라 Kr, Xe를 사용하여 에칭 속도를 높일 수도 있다. 이하, 전술한 본 발명의 바람직한 실시예에 따른 원자층 식각 장치를 이용한 원자층 식각 방법에 대하여 구체적 으로 설명한다. 원자층 식각 방법은, 타겟 기판의 표면에 반응성 래디컬을 흡착시켜 타겟 기판에 표면층 화합물을 만드는 흡착 (Adsorption) 단계, 흡착후 반응하지 않고 남아 있는 잔여 반응물을 제거하는 1차 퍼징(Purging) 단계, 이온빔 을 이용하여 타겟 기판의 표면의 표면층 화합물을 식각하는 탈착(Desorption) 단계, 및 타겟 기판의 표면으로부 터 탈착된 물질을 제거하는 2차 퍼징(Purging) 단계를 구비하여, 타겟 기판의 표면에 대하여 원자층 식각을 수 행한다. 상기 흡착 단계에서, 본 발명에 따른 원자층 식각 장치의 그리드 모듈 및 금속 박막층에 인가되는 전위를 제어 하여, 플라즈마로부터 전자빔을 추출하여 타겟 기판의 표면으로 조사한다. 전술한 이온빔 추출과정과는 반대의 전위를 그리드 모듈 및 금속 박막층에 인가함으로써, 플라즈마로부터 전자빔을 추출할 수 있게 된다. 한편, 플라즈마로부터 추출된 전자빔의 에너지가 공정상 요구되는 에너지보다 큰 경우에는 전자빔 충돌에 의해 기판에 손상을 만들게 된다. 따라서, 자기장 인가 모듈을 이용하여, 전자빔의 방향에 직교하는 수평 방향으로 자기장을 인가함으로써, 전자빔이 기판의 표면에 대하여 낮은 각도로 입사되도록 한다. 이와 같이, 전자빔의 입 사 각도가 작아지면 전자의 침투 깊이가 작아지게 되고, 그 결과 전자가 기판의 표면층만을 가격하게 되고 기판 의 손상을 발생시키지 않게 된다. 전술한 바와 같이, 흡착 단계에서, 전자빔이 비행하는 kinetic energy를 가지고 기판에 충돌하면, 기판의 표면 에서 thermal energy로 변하게 되어, 기판 표면의 온도를 올려 줄 수 있게 된다. 이때 기판의 극저온 냉각과 함 께 전자빔의 표면 충돌은 표면 가열을 원자층만의 가열에 한정시키게 된다. 따라서, 본 발명에 따른 원자층 식 각 방법은, 전자빔을 이용하여, ALE 공정의 흡착공정에서 빠른 시간에 기판의 표면 온도를 올려 표면에 흡착된 라디칼에 의해 화합물을 형성하여 줄 수 있게 된다. 상기 흡착 단계에서, 자기장 인가 모듈을 구성하는 전자석에 정방향 및 역방향의 전류를 순차적으로 제공하여, 전자빔의 비행 공간에 자기장의 방향을 전후 또는 좌우, 또는 전후좌우로 순차적으로 바꾸어 인가한다. 그 결과, 타겟 기판의 전체에 표면 온도를 균일하게 상승시키고 표면 화합물을 균일하게 형성함으로써, 균일하게 표면 원자층 식각할 수 있게 되어 표면 거칠기를 좋게 할 수 있다. 한편, 상기 흡착 단계에서, 타겟 기판의 하부에 위치한 마그넷 코어를 회전시키거나 타겟 기판을 회전시킴으로 써, 기판의 표면 전체에 화합물을 균일하게 형성하여 균일하게 원자층 식각할 수 있다. 상기 탈착 단계에서, 플라즈마로부터 추출되어 타겟 기판의 표면으로 입사되는 이온빔의 비행 공간에 소정 방향 의 자기장을 인가하여, 이온빔이 타겟 기판의 표면에 대하여 사전 설정된 입사각을 갖고 타겟 기판으로 경사지 게 입사되도록 한다. 탈착 단계에서 자기장을 인가하여 이온빔이 타겟 기판으로 경사지게 입사됨으로써, 이온빔 의 에칭 속도가 감소되어 단일의 원자층만을 식각할 수 있게 된다. 또한, 상기 탈착 단계에서, 자기장 인가 모듈을 구성하는 전자석에 정방향 및 역방향의 전류를 순차적으로 제공 하여, 이온빔의 비행 공간에 자기장의 방향을 전후 또는 좌우, 또는 전후좌우로 순차적으로 바꾸어 인가한다.이로써, 타겟 기판의 전체에 균일하게 식각이 이루어지게 되어 표면 거칠기를 좋게 할 수 있다. 한편, 상기 탈착 단계에서, 타겟 기판의 하부에 위치한 마그넷 코어를 회전시키거나 타겟 기판을 회전시킴으로 써, 기판의 표면 전체를 균일하게 식각할 수 있다. 이상에서 본 발명에 대하여 그 바람직한 실시예를 중심으로 설명하였으나, 이는 단지 예시일 뿐 본 발명을 한정 하는 것이 아니며, 본 발명이 속하는 분야의 통상의 지식을 가진 자라면 본 발명의 본질적인 특성을 벗어나지 않는 범위에서 이상에 예시되지 않은 여러 가지의 변형과 응용이 가능함을 알 수 있을 것이다. 그리고, 이러한 변형과 응용에 관계된 차이점들은 첨부된 청구 범위에서 규정하는 본 발명의 범위에 포함되는 것으로 해석되어 야 할 것이다."}
{"patent_id": "10-2023-0043650", "section": "도면", "subsection": "도면설명", "item": 1, "content": "도 1은 원자층 식각 공정에 대한 개념을 설명하기 위하여 도시한 모식도이다. 도 2는 플라즈마로부터 추출된 이온빔 에너지 분포 형태를 나타내는 Gaussian distribution 그래프이다. 도 3는 플라즈마 소스로부터 추출된 이온빔이 기판의 표면으로 수직으로 입사하는 것을 도시한 모식도이다. 도 4은 타겟 기판 표면에 대한 이온빔의 입사 각도를 정의한 모식도이다. 도 5는 가스 입자에 따른 이온빔의 입사 각도(Incident angle)와 스퍼터링 효율(Sputtering Yield)의 관계를도시한 그래프이다. 도 6은 본 발명의 바람직한 실시예에 따른 원자층 식각 장치에 의하여, 플라즈마로부터 추출된 이온빔이 수평 방향으로 인가된 자기장에 의해 회전하여 기판의 표면에 경사지게 입사되는 것을 도시한 모식도이다. 도 7은 본 발명의 바람직한 실시예에 따른 원자층 식각 장치에 있어서, 그리드 어셈블리, 세라믹 그리드 및 금속 박막층을 도시한 단면도이다. 도 8은 본 발명의 바람직한 실시예에 따른 원자층 식각 장치에 있어서, 자기장 인가 모듈의 제1 실시형태에 의 해 이온빔의 경사 입사를 도시한 측면도(side view)이다. 도 9의 (a)는 본 발명의 바람직한 실시예에 따른 원자층 식각 장치에 있어서, 자기장 인가 모듈의 제2 실시 형 태를 도시한 상면도(top view)이며, (b)는 제2 실시형태에 따른 자기장 인가 모듈에 의해 자기장의 전후좌우 변 화에 따라 이온빔의 경사각 방향 제어를 도시한 상면도(top view)이다. 도 10은 본 발명의 바람직한 실시예에 따른 원자층 식각 장치에 있어서, 자기장 인가 모듈의 제3 실시 형태를 도시한 것이며, 자기장 인가 모듈을 이온 비행 공간의 좌우에 설치한 것을 예시적으로 도시한 것이다 도 11은 제3 실시 형태에 따른 자기장 인가 모듈을 이온 비행 공간의 전후좌우에 설치한 것을 예시적으로 도시 한 것이다. 도 12은 본 발명의 바람직한 실시예에 따른 원자층 식각 장치에 있어서, 자기장 인가 모듈의 제4 실시 형태를 도시한 것이며, 자기장 인가 모듈을 이온 비행 공간의 상하에 설치한 것을 예시적으로 도시한 것이다 도 13은 본 발명의 바람직한 실시예에 따른 원자층 식각 장치에 있어서, 자기장 인가 모듈의 제5 실시 형태를 도시한 것이며, 자기장 인가 모듈을 이온 비행 공간의 하부인 기판 타겟의 하부에 설치한 것을 예시적으로 도시 한 것이다. 도 14는 본 발명의 바람직한 실시예에 따른 원자층 식각 장치에 있어서, 자기장 인가 모듈의 제6 실시 형태를 도시한 것이며, 자기장 인가 모듈을 이온 비행 공간의 하부인 기판 타겟의 하부에 설치하고 상부에도 전자석 코 일을 설치한 것을 예시적으로 도시한 것이다. 도 15은 본 발명의 바람직한 실시예에 따른 원자층 식각 장치에 있어서, 자기장 인가 모듈의 제7 실시 형태를 도시한 것이며, 자기장 인가 모듈을 이온 비행 공간의 하부인 기판 타겟의 하부에 설치하고 하나 혹은 다중의 마그넷 코아를 기판 하부 전체에 걸쳐 회전 시켜 주는 것을 예시적으로 도시한 것이다. 도 16는 본 발명의 바람직한 실시예에 따른 원자층 식각 장치에 있어서, 자기장 인가 모듈의 제8 실시 형태를 도시한 것이며, 자기장 인가 모듈을 이온 비행 공간의 하부인 기판 타겟의 하부에 설치하고 하나 혹은 다중의 마그넷 코아를 기판 하부 전체에 걸쳐 회전 시켜 주고 상부에도 전자석 코일을 설치한 것을 예시적으로 도시한 것이다."}
